Repository: jbelmiro/thesis2024

File: data/SP18_peaks.csv
Phase,h,k,l,Angle_hkl,d (nm),Intensity (deg*cts),Rel. intensity (%),Angle,Intensity,d
SiO2p3221,1,-1,0,20.8489,0.4256,2046.043,21.1,20.8489,9434,4.26
SiO2p3221,1,-1,1,26.6435,0.3344,9699.1051,100,26.6648,53522,3.34
Dolomite,1,-1,-4,30.9681,0.2886,352.9301,3.64,30.9766,2013,2.89
SiO2p3221,-2,1,0,36.5454,0.2457,800.0693,8.25,36.5418,2686,2.46
SiO2p3221,-2,1,1,40.2938,0.2237,367.3483,3.79,40.3021,1470,2.24
SiO2p3221,2,-2,0,42.4516,0.2128,541.934,5.59,42.458,2106,2.13
SiO2p3221,-2,1,2,50.1489,0.1818,1623.235,16.74,50.1792,4379,1.82
SiO2p3221,2,-2,2,54.8824,0.1672,455.1378,4.69,54.892,1384,1.67
SiO2p3221,3,-2,-1,59.9613,0.1542,445.3716,4.59,59.9559,445.5258,1.54
SiO2p3221,3,-2,2,67.7504,0.1382,570.193,5.88,67.7272,1616,1.38

File: data/SP18_xrd.csv (part 1 of 2)
Angle,Observed,Calculated,Background,SiO2_nb,Dolomite_nb,Hydroxyapatite_nb,SiO2,Dolomite,Hydroxyapatite
4.0028,2111,2171.12,2170.37,0.74,0.01,0,2171.11,2170.38,2170.37
4.053,2093,2134.7,2133.94,0.74,0.01,0,2134.68,2133.95,2133.94
4.1031,2089,2106.1,2105.33,0.75,0.01,0,2106.08,2105.34,2105.33
4.1533,2109,2083.6,2082.84,0.75,0.01,0,2083.59,2082.85,2082.84
4.2034,2089,2065.98,2065.21,0.76,0.01,0,2065.97,2065.22,2065.21
4.2535,2042,2052.08,2051.3,0.76,0.01,0,2052.06,2051.31,2051.3
4.3037,2106,2041.03,2040.25,0.77,0.01,0,2041.02,2040.26,2040.25
4.3538,2062,2032.06,2031.28,0.77,0.02,0,2032.05,2031.3,2031.28
4.4039,2039,2024.58,2023.79,0.77,0.02,0,2024.56,2023.81,2023.79
4.4541,2036,2018.09,2017.3,0.78,0.02,0,2018.08,2017.32,2017.3
4.5042,2012,2012.19,2011.39,0.78,0.02,0,2012.17,2011.41,2011.39
4.5544,2098,2006.55,2005.75,0.79,0.02,0,2006.54,2005.77,2005.75
4.6045,2080,2000.93,2000.13,0.79,0.02,0,2000.92,2000.15,2000.13
4.6546,2073,1995.14,1994.33,0.8,0.02,0,1995.13,1994.35,1994.33
4.7048,1957,1989.04,1988.22,0.8,0.02,0,1989.02,1988.24,1988.22
4.7549,2003,1982.51,1981.68,0.81,0.02,0,1982.49,1981.7,1981.68
4.805,2001,1975.49,1974.66,0.81,0.02,0,1975.47,1974.68,1974.66
4.8552,1906,1967.92,1967.09,0.82,0.02,0,1967.91,1967.11,1967.09
4.9053,1978,1959.8,1958.96,0.82,0.02,0,1959.78,1958.98,1958.96
4.9554,1901,1951.1,1950.26,0.83,0.02,0,1951.09,1950.28,1950.26
5.0056,1940,1941.85,1941.01,0.83,0.02,0,1941.84,1941.03,1941.01
5.0557,1929,1932.05,1931.2,0.84,0.02,0,1932.04,1931.22,1931.2
5.1059,1878,1921.74,1920.88,0.84,0.02,0,1921.72,1920.9,1920.88
5.156,1865,1910.95,1910.09,0.85,0.02,0,1910.94,1910.11,1910.09
5.2061,1834,1899.71,1898.84,0.85,0.02,0,1899.69,1898.86,1898.84
5.2563,1835,1888.07,1887.19,0.85,0.02,0,1888.04,1887.21,1887.19
5.3064,1857,1876.06,1875.18,0.86,0.02,0,1876.04,1875.2,1875.18
5.3565,1805,1863.74,1862.86,0.86,0.02,0,1863.72,1862.88,1862.86
5.4067,1749,1851.14,1850.26,0.87,0.02,0,1851.13,1850.28,1850.26
5.4568,1820,1838.31,1837.42,0.87,0.02,0,1838.29,1837.44,1837.42
5.507,1751,1825.29,1824.4,0.88,0.02,0,1825.28,1824.42,1824.4
5.5571,1731,1812.12,1811.22,0.88,0.02,0,1812.1,1811.24,1811.22
5.6072,1794,1798.84,1797.93,0.89,0.02,0,1798.82,1797.95,1797.93
5.6574,1767,1785.47,1784.56,0.89,0.02,0,1785.45,1784.58,1784.56
5.7075,1780,1772.07,1771.15,0.9,0.02,0,1772.05,1771.17,1771.15
5.7576,1710,1758.65,1757.73,0.9,0.02,0,1758.63,1757.75,1757.73
5.8078,1739,1745.25,1744.32,0.91,0.02,0,1745.23,1744.34,1744.32
5.8579,1774,1731.89,1730.95,0.92,0.02,0,1731.87,1730.97,1730.95
5.9081,1780,1718.59,1717.66,0.92,0.02,0,1718.58,1717.68,1717.66
5.9582,1713,1705.39,1704.45,0.93,0.02,0,1705.38,1704.47,1704.45
6.0083,1655,1692.3,1691.35,0.93,0.02,0,1692.28,1691.37,1691.35
6.0585,1661,1679.34,1678.38,0.94,0.02,0,1679.32,1678.4,1678.38
6.1086,1704,1666.51,1665.55,0.94,0.02,0,1666.49,1665.57,1665.55
6.1587,1713,1653.84,1652.88,0.95,0.02,0,1653.83,1652.9,1652.88
6.2089,1677,1641.34,1640.37,0.95,0.02,0,1641.32,1640.39,1640.37
6.259,1669,1629.02,1628.05,0.96,0.02,0,1629.01,1628.07,1628.05
6.3092,1705,1616.89,1615.91,0.96,0.02,0,1616.87,1615.93,1615.91
6.3593,1586,1604.94,1603.96,0.97,0.02,0,1604.93,1603.98,1603.96
6.4094,1594,1593.2,1592.21,0.97,0.02,0,1593.18,1592.23,1592.21
6.4596,1611,1581.65,1580.66,0.98,0.02,0,1581.64,1580.68,1580.66
6.5097,1683,1570.32,1569.31,0.99,0.02,0,1570.3,1569.33,1569.31
6.5598,1614,1559.19,1558.18,0.99,0.02,0,1559.17,1558.2,1558.18
6.61,1509,1548.26,1547.25,1,0.02,0,1548.25,1547.27,1547.25
6.6601,1584,1537.55,1536.53,1,0.02,0,1537.53,1536.55,1536.53
6.7102,1580,1527.04,1526.01,1.01,0.02,0,1527.02,1526.03,1526.01
6.7604,1530,1516.73,1515.7,1.01,0.02,0,1516.71,1515.72,1515.7
6.8105,1498,1506.63,1505.59,1.02,0.02,0,1506.61,1505.61,1505.59
6.8607,1571,1496.72,1495.68,1.03,0.02,0,1496.71,1495.7,1495.68
6.9108,1507,1487.01,1485.96,1.03,0.02,0,1486.99,1485.98,1485.96
6.9609,1540,1477.49,1476.44,1.04,0.02,0,1477.48,1476.46,1476.44
7.0111,1483,1468.16,1467.1,1.04,0.02,0,1468.14,1467.12,1467.1
7.0612,1411,1459.01,1457.95,1.05,0.02,0,1459,1457.97,1457.95
7.1113,1535,1450.04,1448.97,1.06,0.02,0,1450.03,1448.99,1448.97
7.1615,1498,1441.24,1440.16,1.06,0.02,0,1441.22,1440.18,1440.16
7.2116,1424,1432.61,1431.52,1.07,0.02,0,1432.59,1431.54,1431.52
7.2618,1505,1424.14,1423.04,1.07,0.02,0,1424.11,1423.06,1423.04
7.3119,1448,1415.82,1414.72,1.08,0.02,0,1415.8,1414.74,1414.72
7.362,1326,1407.65,1406.55,1.09,0.02,0,1407.64,1406.57,1406.55
7.4122,1384,1399.63,1398.52,1.09,0.02,0,1399.61,1398.54,1398.52
7.4623,1426,1391.74,1390.62,1.1,0.02,0,1391.72,1390.64,1390.62
7.5124,1388,1383.99,1382.86,1.11,0.02,0,1383.97,1382.88,1382.86
7.5626,1479,1376.36,1375.23,1.11,0.02,0,1376.34,1375.25,1375.23
7.6127,1309,1368.85,1367.71,1.12,0.02,0,1368.83,1367.73,1367.71
7.6629,1385,1361.46,1360.31,1.13,0.02,0,1361.44,1360.33,1360.31
7.713,1350,1354.18,1353.02,1.13,0.02,0,1354.15,1353.04,1353.02
7.7631,1336,1347,1345.84,1.14,0.02,0,1346.98,1345.86,1345.84
7.8133,1391,1339.91,1338.75,1.15,0.02,0,1339.9,1338.77,1338.75
7.8634,1316,1332.93,1331.75,1.15,0.02,0,1332.9,1331.77,1331.75
7.9135,1275,1326.03,1324.85,1.16,0.02,0,1326.01,1324.87,1324.85
7.9637,1351,1319.21,1318.02,1.17,0.02,0,1319.19,1318.04,1318.02
8.0138,1338,1312.47,1311.28,1.17,0.02,0,1312.45,1311.3,1311.28
8.064,1245,1305.81,1304.61,1.18,0.02,0,1305.79,1304.63,1304.61
8.1141,1263,1299.22,1298.01,1.19,0.02,0,1299.2,1298.03,1298.01
8.1642,1227,1292.69,1291.48,1.19,0.02,0,1292.67,1291.5,1291.48
8.2144,1295,1286.22,1285,1.2,0.02,0,1286.2,1285.02,1285
8.2645,1230,1279.81,1278.59,1.21,0.02,0,1279.8,1278.61,1278.59
8.3146,1362,1273.46,1272.23,1.21,0.02,0,1273.44,1272.25,1272.23
8.3648,1267,1267.16,1265.91,1.22,0.02,0,1267.13,1265.93,1265.91
8.4149,1252,1260.9,1259.65,1.23,0.02,0,1260.88,1259.67,1259.65
8.465,1209,1254.69,1253.43,1.23,0.02,0,1254.66,1253.45,1253.43
8.5152,1207,1248.51,1247.25,1.24,0.02,0,1248.49,1247.27,1247.25
8.5653,1222,1242.38,1241.11,1.25,0.02,0,1242.36,1241.13,1241.11
8.6155,1203,1236.28,1235.01,1.26,0.02,0,1236.27,1235.03,1235.01
8.6656,1224,1230.22,1228.93,1.26,0.02,0,1230.19,1228.95,1228.93
8.7157,1202,1224.19,1222.89,1.27,0.02,0,1224.16,1222.91,1222.89
8.7659,1250,1218.18,1216.88,1.28,0.02,0,1218.16,1216.9,1216.88
8.816,1199,1212.2,1210.89,1.29,0.02,0,1212.18,1210.91,1210.89
8.8661,1222,1206.25,1204.93,1.29,0.02,0,1206.22,1204.95,1204.93
8.9163,1217,1200.32,1199,1.3,0.02,0,1200.3,1199.02,1199
8.9664,1271,1194.41,1193.08,1.31,0.02,0,1194.39,1193.1,1193.08
9.0166,1188,1188.52,1187.18,1.32,0.02,0,1188.5,1187.2,1187.18
9.0667,1170,1182.65,1181.3,1.32,0.02,0,1182.62,1181.32,1181.3
9.1168,1074,1176.8,1175.44,1.33,0.02,0,1176.77,1175.46,1175.44
9.167,1061,1170.96,1169.6,1.34,0.02,0,1170.94,1169.62,1169.6
9.2171,1097,1165.14,1163.77,1.35,0.02,0,1165.12,1163.79,1163.77
9.2672,1126,1159.34,1157.96,1.36,0.02,0,1159.32,1157.98,1157.96
9.3174,1128,1153.55,1152.16,1.36,0.02,0,1153.52,1152.18,1152.16
9.3675,1129,1147.77,1146.37,1.37,0.02,0,1147.74,1146.39,1146.37
9.4177,1113,1142.01,1140.6,1.38,0.02,0,1141.98,1140.62,1140.6
9.4678,1089,1136.25,1134.84,1.39,0.02,0,1136.23,1134.86,1134.84
9.5179,1138,1130.52,1129.09,1.4,0.02,0,1130.49,1129.11,1129.09
9.5681,1085,1124.79,1123.36,1.41,0.02,0,1124.77,1123.38,1123.36
9.6182,1108,1119.07,1117.63,1.42,0.02,0,1119.05,1117.65,1117.63
9.6683,1092,1113.37,1111.92,1.42,0.02,0,1113.34,1111.94,1111.92
9.7185,1069,1107.68,1106.22,1.43,0.02,0,1107.65,1106.24,1106.22
9.7686,1079,1102,1100.53,1.44,0.02,0,1101.97,1100.55,1100.53
9.8188,1049,1096.33,1094.86,1.45,0.02,0,1096.31,1094.88,1094.86
9.8689,1085,1090.68,1089.19,1.46,0.02,0,1090.65,1089.21,1089.19
9.919,1079,1085.04,1083.54,1.47,0.02,0,1085.01,1083.56,1083.54
9.9692,1041,1079.41,1077.9,1.48,0.02,0,1079.38,1077.92,1077.9
10.0193,1062,1073.79,1072.28,1.49,0.03,0,1073.77,1072.31,1072.28
10.0694,1070,1068.19,1066.67,1.5,0.03,0,1068.17,1066.7,1066.67
10.1196,1110,1062.6,1061.07,1.51,0.03,0,1062.58,1061.1,1061.07
10.1697,1109,1057.03,1055.48,1.52,0.03,0,1057,1055.51,1055.48
10.2198,1008,1051.47,1049.92,1.53,0.03,0,1051.45,1049.95,1049.92
10.27,1061,1045.93,1044.36,1.54,0.03,0,1045.9,1044.39,1044.36
10.3201,1046,1040.4,1038.83,1.55,0.03,0,1040.38,1038.86,1038.83
10.3703,973,1034.89,1033.31,1.56,0.03,0,1034.87,1033.34,1033.31
10.4204,1016,1029.4,1027.81,1.57,0.03,0,1029.38,1027.84,1027.81
10.4705,1001,1023.93,1022.32,1.58,0.03,0,1023.9,1022.35,1022.32
10.5207,1006,1018.48,1016.86,1.59,0.03,0,1018.45,1016.89,1016.86
10.5708,991,1013.05,1011.41,1.6,0.03,0,1013.01,1011.44,1011.41
10.6209,953,1007.64,1005.99,1.61,0.03,0.02,1007.6,1006.02,1006.01
10.6711,984,1002.3,1000.59,1.62,0.03,0.06,1002.21,1000.62,1000.65
10.7212,998,997.16,995.2,1.63,0.03,0.3,996.83,995.23,995.5
10.7714,949,991.6,989.84,1.65,0.03,0.08,991.49,989.87,989.92
10.8215,1005,986.2,984.51,1.66,0.03,0,986.17,984.54,984.51
10.8716,1009,980.89,979.2,1.67,0.03,0,980.87,979.23,979.2
10.9218,956,975.62,973.91,1.68,0.03,0,975.59,973.94,973.91
10.9719,943,970.37,968.65,1.69,0.03,0,970.34,968.68,968.65
11.022,1080,965.14,963.41,1.7,0.03,0,965.11,963.44,963.41
11.0722,974,959.95,958.2,1.72,0.03,0,959.92,958.23,958.2
11.1223,975,954.78,953.02,1.73,0.03,0,954.75,953.05,953.02
11.1725,950,949.64,947.87,1.74,0.03,0,949.61,947.9,947.87
11.2226,951,944.53,942.75,1.75,0.03,0,944.5,942.78,942.75
11.2727,1009,939.45,937.66,1.76,0.03,0,939.42,937.69,937.66
11.3229,987,934.4,932.6,1.78,0.03,0,934.38,932.63,932.6
11.373,985,929.39,927.57,1.79,0.03,0,929.36,927.6,927.57
11.4231,992,924.4,922.57,1.8,0.03,0,924.37,922.6,922.57
11.4733,969,919.45,917.61,1.82,0.03,0,919.43,917.64,917.61
11.5234,933,914.53,912.68,1.83,0.03,0,914.51,912.71,912.68
11.5736,850,909.65,907.78,1.84,0.03,0,909.62,907.81,907.78
11.6237,925,904.8,902.92,1.86,0.03,0,904.78,902.95,902.92
11.6738,908,899.99,898.09,1.87,0.03,0,899.96,898.12,898.09
11.724,896,895.22,893.3,1.88,0.03,0,895.18,893.33,893.3
11.7741,964,890.48,888.55,1.9,0.03,0,890.45,888.58,888.55
11.8242,927,885.78,883.84,1.91,0.03,0,885.75,883.87,883.84
11.8744,924,881.12,879.16,1.93,0.03,0,881.09,879.19,879.16
11.9245,951,876.5,874.53,1.94,0.03,0,876.47,874.56,874.53
11.9746,925,871.92,869.93,1.96,0.03,0,871.89,869.96,869.93
12.0248,927,867.37,865.37,1.97,0.03,0,867.34,865.4,865.37
12.0749,822,862.87,860.85,1.99,0.03,0,862.84,860.88,860.85
12.1251,894,858.41,856.38,2,0.03,0,858.38,856.41,856.38
12.1752,880,853.99,851.94,2.02,0.03,0,853.96,851.97,851.94
12.2253,834,849.61,847.55,2.03,0.03,0,849.58,847.58,847.55
12.2755,837,845.28,843.2,2.05,0.03,0,845.25,843.23,843.2
12.3256,863,840.99,838.89,2.07,0.03,0,840.96,838.92,838.89
12.3757,819,836.74,834.62,2.08,0.03,0,836.7,834.65,834.62
12.4259,841,832.53,830.4,2.1,0.03,0,832.5,830.43,830.4
12.476,799,828.37,826.23,2.12,0.03,0,828.35,826.26,826.23
12.5262,842,824.26,822.09,2.13,0.03,0,824.22,822.12,822.09
12.5763,861,820.19,818,2.15,0.03,0,820.15,818.03,818
12.6264,777,816.16,813.96,2.17,0.03,0,816.13,813.99,813.96
12.6766,870,812.18,809.96,2.19,0.03,0,812.15,809.99,809.96
12.7267,795,808.24,806.01,2.2,0.03,0,808.21,806.04,806.01
12.7768,862,804.36,802.1,2.22,0.03,0,804.32,802.13,802.1
12.827,813,800.51,798.24,2.24,0.03,0,800.48,798.27,798.24
12.8771,772,796.72,794.42,2.26,0.03,0,796.68,794.45,794.42
12.9273,768,792.97,790.66,2.28,0.03,0,792.94,790.69,790.66
12.9774,807,789.27,786.93,2.3,0.03,0,789.23,786.96,786.93
13.0275,815,785.61,783.26,2.32,0.03,0,785.58,783.29,783.26
13.0777,786,782,779.63,2.34,0.03,0,781.97,779.66,779.63
13.1278,826,778.44,776.05,2.36,0.03,0,778.41,776.08,776.05
13.1779,798,774.93,772.51,2.38,0.03,0,774.89,772.54,772.51
13.2281,768,771.46,769.03,2.4,0.03,0,771.43,769.06,769.03
13.2782,751,768.04,765.59,2.42,0.03,0,768.01,765.62,765.59
13.3284,796,764.67,762.19,2.44,0.04,0,764.63,762.23,762.19
13.3785,805,761.35,758.85,2.46,0.04,0,761.31,758.89,758.85
13.4286,799,758.07,755.55,2.49,0.04,0,758.04,755.59,755.55
13.4788,754,754.85,752.3,2.51,0.04,0,754.81,752.34,752.3
13.5289,802,751.67,749.1,2.53,0.04,0,751.63,749.14,749.1
13.579,722,748.53,745.94,2.56,0.04,0,748.5,745.98,745.94
13.6292,733,745.45,742.84,2.58,0.04,0,745.42,742.88,742.84
13.6793,759,742.41,739.77,2.6,0.04,0,742.37,739.81,739.77
13.7294,766,739.42,736.76,2.63,0.04,0,739.39,736.8,736.76
13.7796,749,736.48,733.79,2.65,0.04,0,736.44,733.83,733.79
13.8297,716,733.59,730.88,2.68,0.04,0,733.56,730.92,730.88
13.8799,756,730.74,728,2.7,0.04,0,730.7,728.04,728
13.93,756,727.94,725.18,2.73,0.04,0,727.91,725.22,725.18
13.9801,753,725.19,722.4,2.75,0.04,0,725.15,722.44,722.4
14.0303,768,722.49,719.67,2.78,0.04,0,722.45,719.71,719.67
14.0804,721,719.83,716.98,2.81,0.04,0,719.79,717.02,716.98
14.1305,739,717.22,714.34,2.84,0.04,0,717.18,714.38,714.34
14.1807,724,714.65,711.75,2.86,0.04,0,714.61,711.79,711.75
14.2308,658,712.13,709.2,2.89,0.04,0,712.09,709.24,709.2
14.281,711,709.66,706.7,2.92,0.04,0,709.62,706.74,706.7
14.3311,726,707.23,704.24,2.95,0.04,0,707.19,704.28,704.24
14.3812,696,704.85,701.83,2.98,0.04,0,704.81,701.87,701.83
14.4314,711,702.51,699.46,3.01,0.04,0,702.47,699.5,699.46
14.4815,673,700.22,697.14,3.04,0.04,0,700.18,697.18,697.14
14.5316,653,697.98,694.86,3.08,0.04,0,697.94,694.9,694.86
14.5818,741,695.78,692.63,3.11,0.04,0,695.74,692.67,692.63
14.6319,672,693.62,690.44,3.14,0.04,0,693.58,690.48,690.44
14.6821,762,691.51,688.29,3.17,0.04,0,691.46,688.33,688.29
14.7322,715,689.44,686.19,3.21,0.04,0,689.4,686.23,686.19
14.7823,735,687.41,684.13,3.24,0.04,0,687.37,684.17,684.13
14.8325,647,685.43,682.11,3.28,0.04,0,685.39,682.15,682.11
14.8826,640,683.49,680.13,3.31,0.04,0,683.44,680.17,680.13
14.9327,690,681.6,678.2,3.35,0.04,0,681.55,678.24,678.2
14.9829,707,679.74,676.31,3.39,0.05,0,679.7,676.36,676.31
15.033,725,677.93,674.46,3.43,0.05,0,677.89,674.51,674.46
15.0832,692,676.16,672.65,3.47,0.05,0,676.12,672.7,672.65
15.1333,669,674.43,670.88,3.51,0.05,0,674.39,670.93,670.88
15.1834,663,672.74,669.15,3.55,0.05,0,672.7,669.2,669.15
15.2336,628,671.09,667.46,3.59,0.05,0,671.05,667.51,667.46
15.2837,685,669.49,665.81,3.63,0.05,0,669.44,665.86,665.81
15.3338,629,667.92,664.2,3.67,0.05,0,667.87,664.25,664.2
15.384,692,666.39,662.63,3.72,0.05,0,666.35,662.68,662.63
15.4341,655,664.9,661.09,3.76,0.05,0,664.85,661.14,661.09
15.4842,700,663.45,659.6,3.81,0.05,0,663.41,659.65,659.6
15.5344,608,662.04,658.14,3.86,0.05,0,662,658.19,658.14
15.5845,644,660.67,656.71,3.91,0.05,0,660.62,656.76,656.71
15.6347,667,659.33,655.33,3.95,0.05,0,659.28,655.38,655.33
15.6848,656,658.04,653.98,4.01,0.05,0,657.99,654.03,653.98
15.7349,580,656.78,652.67,4.06,0.05,0,656.73,652.72,652.67
15.7851,646,655.55,651.39,4.11,0.05,0,655.5,651.44,651.39
15.8352,637,654.36,650.15,4.16,0.05,0,654.31,650.2,650.15
15.8853,609,653.21,648.94,4.22,0.05,0,653.16,648.99,648.94
15.9355,637,652.09,647.76,4.28,0.06,0,652.04,647.82,647.76
15.9856,639,651.01,646.62,4.33,0.06,0,650.95,646.68,646.62
16.0358,652,649.97,645.51,4.39,0.06,0,649.9,645.57,645.51
16.0859,637,648.95,644.44,4.45,0.06,0,648.89,644.5,644.44
16.136,646,647.98,643.4,4.52,0.06,0,647.92,643.46,643.4
16.1862,638,647.03,642.39,4.58,0.07,0,646.97,642.46,642.39
16.2363,638,646.13,641.41,4.65,0.07,0,646.06,641.48,641.41
16.2864,592,645.25,640.46,4.71,0.08,0,645.17,640.54,640.46
16.3366,685,644.42,639.54,4.78,0.1,0,644.32,639.64,639.54
16.3867,653,643.63,638.65,4.85,0.12,0,643.5,638.77,638.65
16.4369,593,642.89,637.79,4.93,0.17,0,642.72,637.96,637.79
16.487,570,642.23,636.97,5,0.27,0,641.97,637.24,636.97
16.5371,605,641.73,636.17,5.08,0.49,0,641.25,636.66,636.17
16.5873,656,641.35,635.39,5.16,0.79,0,640.55,636.18,635.39
16.6374,648,640.63,634.65,5.24,0.72,0.02,639.89,635.37,634.67
16.6875,596,639.75,633.93,5.32,0.4,0.09,639.25,634.33,634.02
16.7377,620,638.9,633.24,5.41,0.22,0.03,638.65,633.46,633.27
16.7878,596,638.23,632.58,5.5,0.15,0,638.08,632.73,632.58
16.838,650,637.65,631.94,5.59,0.11,0,637.53,632.05,631.94
16.8881,637,637.11,631.33,5.69,0.09,0,637.02,631.42,631.33
16.9382,641,636.62,630.75,5.79,0.08,0,636.54,630.83,630.75
16.9884,593,636.15,630.19,5.89,0.08,0,636.08,630.27,630.19
17.0385,623,635.71,629.65,5.99,0.07,0,635.64,629.72,629.65
17.0886,599,635.3,629.14,6.1,0.07,0,635.24,629.21,629.14
17.1388,602,634.92,628.65,6.21,0.07,0,634.86,628.72,628.65
17.1889,636,634.57,628.18,6.32,0.07,0,634.5,628.25,628.18
17.239,598,634.25,627.73,6.44,0.07,0,634.17,627.8,627.73
17.2892,639,633.95,627.31,6.57,0.07,0,633.88,627.38,627.31
17.3393,607,633.67,626.91,6.7,0.07,0,633.61,626.98,626.91
17.3895,605,633.43,626.53,6.83,0.07,0,633.36,626.6,626.53
17.4396,603,633.21,626.17,6.97,0.07,0,633.14,626.24,626.17
17.4897,584,633.01,625.84,7.11,0.07,0,632.95,625.91,625.84
17.5399,602,632.84,625.52,7.26,0.07,0,632.78,625.59,625.52
17.59,634,632.7,625.22,7.41,0.07,0,632.63,625.29,625.22
17.6401,578,632.58,624.94,7.57,0.07,0,632.51,625.01,624.94
17.6903,588,632.49,624.68,7.74,0.07,0,632.42,624.75,624.68
17.7404,601,632.42,624.44,7.92,0.07,0,632.36,624.51,624.44
17.7906,616,632.38,624.21,8.1,0.07,0,632.31,624.28,624.21
17.8407,622,632.36,624.01,8.29,0.07,0,632.3,624.08,624.01
17.8908,658,632.37,623.82,8.49,0.07,0,632.31,623.89,623.82
17.941,615,632.41,623.65,8.7,0.07,0,632.35,623.72,623.65
17.9911,649,632.47,623.49,8.91,0.07,0,632.4,623.56,623.49
18.0412,628,632.56,623.35,9.14,0.07,0,632.49,623.42,623.35
18.0914,653,632.67,623.22,9.38,0.07,0,632.6,623.29,623.22
18.1415,586,632.82,623.11,9.63,0.07,0,632.74,623.18,623.11
18.1917,632,632.98,623.02,9.9,0.07,0,632.92,623.09,623.02
18.2418,582,633.18,622.93,10.17,0.07,0,633.1,623,622.93
18.2919,627,633.41,622.87,10.47,0.07,0,633.34,622.94,622.87
18.3421,587,633.66,622.81,10.78,0.07,0,633.59,622.88,622.81
18.3922,628,633.95,622.77,11.11,0.07,0,633.88,622.84,622.77
18.4423,594,634.27,622.74,11.45,0.08,0,634.19,622.82,622.74
18.4925,598,634.62,622.73,11.82,0.08,0,634.55,622.81,622.73
18.5426,594,635.01,622.72,12.21,0.08,0,634.93,622.8,622.72
18.5928,579,635.44,622.73,12.63,0.08,0.01,635.36,622.81,622.74
18.6429,650,636.01,622.75,13.14,0.08,0.05,635.89,622.83,622.8
18.693,651,637.3,622.78,14.42,0.08,0.02,637.2,622.86,622.8
18.7432,599,641.08,622.82,18.18,0.08,0,641,622.9,622.82
18.7933,637,651.08,622.87,28.13,0.08,0,651,622.95,622.87
18.8434,709,659.58,622.93,36.56,0.08,0,659.49,623.01,622.93
18.8936,686,651.56,623,28.48,0.08,0,651.48,623.08,623
18.9437,650,645.99,623.08,22.83,0.08,0,645.91,623.16,623.08
18.9938,624,643.96,623.17,20.7,0.09,0,643.87,623.26,623.17
19.044,600,643.36,623.27,20,0.09,0,643.27,623.36,623.27
19.0941,644,643.42,623.37,19.96,0.09,0,643.33,623.46,623.37
19.1443,658,643.86,623.49,20.28,0.09,0,643.77,623.58,623.49
19.1944,677,644.53,623.61,20.84,0.09,0,644.45,623.7,623.61
19.2445,722,645.4,623.74,21.57,0.09,0,645.31,623.83,623.74
19.2947,662,646.42,623.87,22.46,0.09,0,646.33,623.96,623.87
19.3448,666,647.6,624.01,23.49,0.09,0,647.5,624.1,624.01
19.3949,679,648.93,624.16,24.68,0.1,0,648.84,624.26,624.16
19.4451,721,650.41,624.31,26,0.1,0,650.31,624.41,624.31
19.4952,691,652.07,624.47,27.5,0.1,0,651.97,624.57,624.47
19.5454,717,653.93,624.64,29.19,0.1,0,653.83,624.74,624.64
19.5955,703,656,624.81,31.09,0.1,0,655.9,624.91,624.81
19.6456,708,658.32,624.98,33.24,0.1,0,658.22,625.08,624.98
19.6958,781,660.94,625.16,35.67,0.11,0,660.83,625.27,625.16
19.7459,785,663.89,625.35,38.43,0.11,0,663.78,625.46,625.35
19.796,797,667.24,625.53,41.58,0.12,0,667.11,625.65,625.53
19.8462,800,671.1,625.73,45.21,0.16,0,670.94,625.89,625.73
19.8963,844,675.54,625.92,49.41,0.21,0,675.33,626.13,625.92
19.9465,780,680.61,626.12,54.31,0.18,0,680.43,626.3,626.12
19.9966,888,686.54,626.32,60.07,0.15,0,686.39,626.47,626.32
20.0467,852,693.57,626.53,66.9,0.14,0,693.43,626.67,626.53
20.0969,840,701.87,626.73,75,0.14,0,701.73,626.87,626.73
20.147,878,712.02,626.94,84.94,0.14,0,711.88,627.08,626.94
20.1971,969,724.46,627.15,97.17,0.14,0,724.32,627.29,627.15
20.2473,909,739.97,627.36,112.47,0.14,0,739.83,627.5,627.36
20.2974,916,759.67,627.58,131.95,0.14,0,759.53,627.72,627.58
20.3476,991,785.27,627.79,157.33,0.15,0,785.12,627.94,627.79
20.3977,969,819.39,628.01,191.23,0.15,0,819.24,628.16,628.01
20.4478,1063,866.37,628.23,237.99,0.15,0,866.22,628.38,628.23
20.498,1059,933.62,628.44,305.02,0.16,0,933.46,628.6,628.44
20.5481,1208,1034.81,628.66,405.98,0.16,0,1034.64,628.82,628.66
20.5982,1323,1197.1,628.88,568.06,0.17,0,1196.94,629.05,628.88
20.6484,1778,1479.86,629.1,850.59,0.18,0,1479.69,629.28,629.1
20.6985,2396,2024.51,629.32,1395.01,0.18,0,2024.33,629.5,629.32
20.7486,3640,3178.6,629.53,2548.87,0.19,0,3178.4,629.72,629.53
20.7988,6350,5639.8,629.75,5009.85,0.2,0,5639.6,629.95,629.75
20.8489,9434,9042.54,629.97,8412.37,0.21,0,9042.34,630.18,629.97
20.8991,9031,8443.48,630.18,7813.08,0.22,0,8443.26,630.4,630.18
20.9492,5353,5161.36,630.39,4530.73,0.23,0,5161.12,630.62,630.39
20.9993,2875,2846.07,630.61,2215.22,0.25,0,2845.83,630.86,630.61
21.0495,1920,1848.87,630.82,1217.8,0.26,0,1848.62,631.08,630.82
21.0996,1411,1391.05,631.02,759.75,0.28,0,1390.77,631.3,631.02
21.1497,1268,1149.94,631.23,518.41,0.3,0,1149.64,631.53,631.23
21.1999,1150,1008.64,631.44,376.88,0.33,0,1008.32,631.77,631.44
21.25,1040,919.07,631.64,287.07,0.36,0,918.71,632,631.64
21.3002,974,858.87,631.84,226.63,0.39,0,858.47,632.23,631.84
21.3503,922,816.54,632.03,184.07,0.44,0,816.1,632.47,632.03
21.4004,902,785.71,632.23,152.99,0.49,0,785.22,632.72,632.23
21.4506,890,762.62,632.42,129.63,0.56,0,762.05,632.98,632.42
21.5007,893,745.05,632.61,111.78,0.64,0.02,744.39,633.25,632.63
21.5508,778,731.33,632.79,97.63,0.76,0.15,730.42,633.55,632.94
21.601,780,720.3,632.97,86.33,0.91,0.08,719.3,633.88,633.05
21.6511,749,711.47,633.15,77.18,1.14,0,710.33,634.29,633.15
21.7013,731,704.48,633.33,69.68,1.48,0,703.01,634.81,633.33
21.7514,737,698.92,633.5,63.46,1.96,0,696.96,635.46,633.5
21.8015,692,694.65,633.66,58.26,2.74,0,691.92,636.4,633.66
21.8517,692,691.86,633.83,53.87,4.16,0,687.7,637.99,633.83
21.9018,687,691.2,633.98,50.15,7.06,0,684.13,641.04,633.98
21.9519,707,694.55,634.14,46.98,13.43,0,681.12,647.57,634.14
22.0021,743,705.42,634.29,44.26,26.87,0,678.55,661.16,634.29
22.0522,798,713.59,634.43,41.93,37.23,0,676.36,671.66,634.43
22.1024,859,702.73,634.57,39.91,28.24,0,674.48,662.81,634.57
22.1525,849,687.42,634.71,38.17,14.54,0,672.88,649.25,634.71
22.2026,696,678.74,634.84,36.66,7.24,0,671.5,642.08,634.84
22.2528,681,674.54,634.97,35.37,4.21,0,670.34,639.18,634.97
22.3029,704,672.08,635.09,34.24,2.75,0,669.33,637.84,635.09
22.353,683,670.43,635.2,33.28,1.95,0,668.48,637.15,635.2
22.4032,672,669.23,635.31,32.45,1.48,0,667.76,636.79,635.31
22.4533,665,668.32,635.42,31.74,1.17,0,667.16,636.59,635.42
22.5034,709,667.62,635.52,31.14,0.96,0,666.66,636.48,635.52
22.5536,686,667.07,635.61,30.65,0.81,0.01,666.26,636.42,635.62
22.6037,640,666.68,635.7,30.25,0.7,0.04,665.95,636.4,635.74
22.6539,671,666.39,635.78,29.93,0.62,0.07,665.71,636.4,635.85
22.704,658,666.15,635.86,29.68,0.56,0.05,665.54,636.42,635.91
22.7541,652,665.95,635.93,29.51,0.51,0,665.44,636.44,635.93
22.8043,655,665.87,635.99,29.41,0.47,0,665.4,636.46,635.99
22.8544,639,665.86,636.05,29.37,0.44,0,665.42,636.49,636.05
22.9045,608,665.92,636.1,29.39,0.42,0,665.49,636.52,636.1
22.9547,693,666.02,636.15,29.47,0.4,0,665.62,636.55,636.15
23.0048,677,666.19,636.19,29.61,0.39,0,665.8,636.58,636.19
23.055,637,666.4,636.22,29.79,0.38,0,666.01,636.6,636.22
23.1051,659,666.67,636.25,30.04,0.38,0,666.29,636.63,636.25
23.1552,672,666.98,636.27,30.33,0.38,0,666.6,636.65,636.27
23.2054,647,667.34,636.29,30.68,0.38,0,666.97,636.67,636.29
23.2555,670,667.75,636.29,31.07,0.39,0,667.36,636.68,636.29
23.3056,647,668.21,636.29,31.52,0.4,0,667.81,636.69,636.29
23.3558,634,668.73,636.29,32.02,0.41,0,668.31,636.7,636.29
23.4059,617,669.29,636.28,32.57,0.44,0,668.85,636.72,636.28
23.4561,615,669.9,636.26,33.18,0.47,0,669.44,636.73,636.26
23.5062,608,670.58,636.23,33.84,0.5,0,670.07,636.73,636.23
23.5563,644,671.31,636.2,34.56,0.56,0,670.76,636.76,636.2
23.6065,596,672.12,636.16,35.33,0.63,0,671.49,636.79,636.16
23.6566,645,673,636.12,36.16,0.72,0,672.28,636.84,636.12
23.7067,634,673.98,636.07,37.05,0.87,0,673.12,636.94,636.07
23.7569,613,675.08,636.01,38,1.08,0,674.01,637.09,636.01
23.807,636,676.52,635.94,39.16,1.42,0,675.1,637.36,635.94
23.8572,646,679.91,635.87,42.05,2,0,677.92,637.87,635.87
23.9073,671,688.76,635.79,49.87,3.1,0,685.66,638.89,635.79
23.9574,677,714.37,635.7,73.29,5.38,0,708.99,641.08,635.7
24.0076,757,780.43,635.6,134.34,10.48,0,769.94,646.08,635.6
24.0577,803,818.56,635.5,164.01,19.04,0,799.51,654.54,635.5
24.1078,754,767.96,635.39,113.14,19.42,0,748.53,654.81,635.39
24.158,714,731.27,635.28,83.24,12.75,0,718.52,648.03,635.28
24.2081,695,712.18,635.15,70.71,6.32,0,705.86,641.47,635.15
24.2582,651,703.6,635.02,65.16,3.41,0,700.18,638.43,635.02
24.3084,623,699.79,634.89,62.77,2.13,0,697.66,637.02,634.89
24.3585,635,698.26,634.74,62.03,1.49,0,696.77,636.23,634.74
24.4087,639,698.01,634.59,62.29,1.12,0,696.88,635.71,634.59
24.4588,629,698.56,634.43,63.23,0.9,0,697.66,635.33,634.43
24.5089,619,699.7,634.27,64.68,0.75,0,698.95,635.02,634.27
24.5591,649,701.27,634.09,66.54,0.64,0,700.63,634.73,634.09
24.6092,674,703.26,633.91,68.77,0.57,0,702.68,634.48,633.91
24.6593,636,705.6,633.73,71.36,0.51,0,705.09,634.24,633.73
24.7095,596,708.29,633.53,74.28,0.47,0,707.81,634,633.53
24.7596,625,711.33,633.33,77.55,0.44,0,710.88,633.77,633.33
24.8098,674,714.72,633.12,81.18,0.41,0,714.3,633.53,633.12
24.8599,636,718.49,632.91,85.19,0.39,0,718.1,633.3,632.91
24.91,663,722.68,632.68,89.61,0.38,0,722.29,633.06,632.68
24.9602,624,727.31,632.45,94.49,0.37,0,726.94,632.82,632.45
25.0103,662,732.43,632.22,99.86,0.36,0,732.08,632.58,632.22
25.0604,662,738.11,631.97,105.78,0.35,0.01,737.75,632.32,631.98
25.1106,632,744.44,631.72,112.32,0.34,0.05,744.04,632.06,631.77
25.1607,648,751.39,631.46,119.56,0.34,0.02,751.02,631.8,631.48
25.2109,677,759.13,631.2,127.6,0.33,0,758.8,631.53,631.2
25.261,700,767.8,630.93,136.54,0.33,0,767.47,631.26,630.93
25.3111,679,777.5,630.65,146.52,0.33,0,777.17,630.98,630.65
25.3613,742,788.4,630.36,157.71,0.33,0,788.07,630.69,630.36
25.4114,700,800.58,630.07,170.19,0.33,0,800.26,630.4,630.07
25.4615,768,814.49,629.77,184.39,0.33,0.01,814.16,630.1,629.78
25.5117,774,830.32,629.46,200.51,0.33,0.02,829.97,629.79,629.48
25.5618,829,848.43,629.14,218.92,0.33,0.04,848.06,629.47,629.18
25.612,858,869.76,628.82,240.05,0.33,0.55,868.87,629.15,629.37
25.6621,982,893.49,628.5,264.48,0.33,0.18,892.98,628.83,628.68
25.7122,1225,921.6,628.16,292.91,0.34,0.19,921.07,628.5,628.35
25.7624,1270,954.45,627.82,326.28,0.34,0.01,954.1,628.16,627.83
25.8125,1260,993.6,627.47,365.78,0.34,0,993.25,627.81,627.47
25.8626,1279,1040.49,627.12,413.03,0.35,0,1040.15,627.47,627.12
25.9128,1287,1097.28,626.75,470.17,0.35,0,1096.92,627.1,626.75
25.9629,1299,1166.93,626.39,540.19,0.36,0,1166.58,626.75,626.39
26.013,1356,1253.62,626.01,627.25,0.36,0,1253.26,626.37,626.01
26.0632,1448,1363.39,625.63,737.4,0.36,0,1363.03,625.99,625.63
26.1133,1519,1505.17,625.24,879.56,0.37,0,1504.8,625.61,625.24
26.1635,1642,1692.72,624.85,1067.5,0.38,0,1692.35,625.23,624.85
26.2136,1789,1948.05,624.45,1323.23,0.38,0,1947.68,624.83,624.45
26.2637,2043,2304.45,624.04,1680.03,0.39,0,2304.07,624.43,624.04
26.3139,2497,2833.39,623.62,2209.37,0.39,0,2832.99,624.01,623.62
26.364,3121,3657.87,623.2,3034.27,0.4,0,3657.47,623.6,623.2
26.4141,4509,5037.61,622.78,4414.42,0.41,0,5037.2,623.19,622.78
26.4643,6964,7541.99,622.34,6919.23,0.41,0,7541.57,622.75,622.34
26.5144,12170,12451.67,621.9,11829.34,0.42,0,12451.24,622.32,621.9
26.5646,23661,23004.86,621.46,22382.97,0.43,0,23004.43,621.89,621.46
26.6147,44285,43106.71,621.01,42485.27,0.44,0,43106.28,621.45,621.01
26.6648,53522,50711.36,620.55,50090.36,0.45,0,50710.91,621,620.55
26.715,40052,38444.13,620.09,37823.59,0.46,0,38443.68,620.55,620.09
26.7651,21569,21229.93,619.62,20609.85,0.47,0,21229.47,620.09,619.62
26.8152,10217,11158.98,619.14,10539.36,0.48,0,11158.5,619.62,619.14
26.8654,5784,6737.39,618.66,6118.25,0.49,0,6736.91,619.15,618.66
26.9155,3672,4579.14,618.17,3960.47,0.5,0,4578.64,618.67,618.17
26.9657,2687,3385.06,617.68,2766.88,0.51,0,3384.56,618.19,617.68
27.0158,2221,2658.59,617.18,2040.89,0.52,0,2658.07,617.7,617.18
27.0659,1778,2184.42,616.67,1567.22,0.53,0,2183.89,617.2,616.67
27.1161,1671,1858,616.16,1241.29,0.55,0,1857.45,616.71,616.16
27.1662,1458,1624.79,615.65,1008.58,0.56,0,1624.23,616.21,615.65
27.2163,1375,1450.65,615.12,834.96,0.57,0,1450.08,615.69,615.12
27.2665,1298,1317.84,614.6,702.66,0.59,0,1317.26,615.19,614.6
27.3166,1206,1214.21,614.06,599.54,0.6,0,1213.6,614.66,614.06
27.3668,1170,1131.76,613.53,517.61,0.62,0,1131.14,614.15,613.53
27.4169,1031,1065.06,612.98,451.44,0.63,0,1064.42,613.61,612.98
27.467,1055,1010.31,612.43,397.22,0.65,0,1009.65,613.08,612.43
27.5172,1005,964.8,611.88,352.25,0.67,0,964.13,612.55,611.88
27.5673,944,926.54,611.32,314.53,0.69,0,925.85,612.01,611.32
27.6174,887,894.05,610.75,282.59,0.71,0,893.34,611.46,610.75
27.6676,950,866.21,610.18,255.29,0.74,0,865.47,610.92,610.18
27.7177,935,842.19,609.61,231.79,0.79,0,841.4,610.4,609.61
27.7678,955,821.37,609.03,211.41,0.93,0.01,820.44,609.96,609.04
27.818,860,803.4,608.44,193.61,1.3,0.04,802.05,609.74,608.48
27.8681,869,788.4,607.85,177.99,2.42,0.13,785.84,610.27,607.98
27.9183,893,775.79,607.26,164.2,4.23,0.1,771.46,611.49,607.36
27.9684,805,761.99,606.66,151.97,3.36,0.01,758.63,610.02,606.67
28.0185,863,749.26,606.05,141.06,2.14,0,747.11,608.19,606.05
28.0687,826,738.43,605.45,131.36,1.63,0,736.81,607.08,605.45
28.1188,772,728.82,604.83,122.58,1.4,0,727.41,606.23,604.83
28.1689,781,720.17,604.21,114.67,1.29,0,718.88,605.5,604.21
28.2191,802,712.34,603.59,107.51,1.24,0,711.1,604.83,603.59
28.2692,810,705.19,602.96,101,1.22,0,703.96,604.18,602.96
28.3194,797,698.63,602.33,95.08,1.21,0,697.41,603.54,602.33
28.3695,803,692.6,601.7,89.68,1.22,0.01,691.38,602.92,601.71
28.4196,803,687.03,601.06,84.73,1.24,0,685.79,602.3,601.06
28.4698,733,681.87,600.41,80.19,1.27,0,680.6,601.68,600.41
28.5199,825,677.08,599.76,76.01,1.3,0.01,675.77,601.06,599.77
28.57,764,672.62,599.11,72.16,1.34,0.01,671.27,600.45,599.12
28.6202,736,668.68,598.45,68.6,1.38,0.24,667.05,599.83,598.69
28.6703,789,664.59,597.79,65.31,1.43,0.06,663.1,599.22,597.85
28.7205,820,661.02,597.13,62.25,1.48,0.15,659.38,598.61,597.28
28.7706,754,657.43,596.46,59.42,1.54,0.01,655.88,598,596.47
28.8207,754,654.17,595.79,56.78,1.6,0,652.57,597.39,595.79
28.8709,786,651.11,595.11,54.32,1.67,0,649.43,596.78,595.11
28.921,761,648.21,594.43,52.03,1.75,0,646.46,596.18,594.43
28.9711,742,645.47,593.75,49.89,1.83,0,643.64,595.58,593.75
29.0213,778,642.86,593.06,47.89,1.92,0,640.95,594.98,593.06
29.0714,815,640.39,592.37,46.01,2.01,0,638.38,594.38,592.37
29.1216,810,638.04,591.68,44.24,2.12,0,635.92,593.8,591.68
29.1717,742,635.8,590.98,42.59,2.23,0,633.57,593.21,590.98
29.2218,680,633.66,590.28,41.03,2.35,0,631.31,592.63,590.28
29.272,672,631.63,589.57,39.57,2.48,0,629.14,592.05,589.57
29.3221,646,629.69,588.86,38.19,2.63,0,627.05,591.49,588.86
29.3722,680,627.85,588.15,36.9,2.79,0,625.05,590.94,588.15
29.4224,653,626.08,587.44,35.67,2.97,0,623.11,590.41,587.44
29.4725,662,624.4,586.72,34.52,3.16,0,621.24,589.88,586.72
29.5226,698,622.81,586,33.43,3.38,0,619.43,589.38,586
29.5728,649,621.29,585.28,32.39,3.62,0,617.67,588.9,585.28
29.6229,661,619.85,584.55,31.42,3.88,0,615.97,588.43,584.55
29.6731,683,618.5,583.83,30.49,4.18,0,614.32,588.01,583.83
29.7232,632,617.22,583.09,29.62,4.51,0,612.71,587.6,583.09
29.7733,592,616.03,582.36,28.78,4.89,0,611.14,587.25,582.36
29.8235,685,614.93,581.62,27.99,5.31,0,609.61,586.93,581.62
29.8736,678,613.92,580.88,27.24,5.8,0,608.12,586.68,580.88
29.9237,641,613.01,580.14,26.52,6.35,0,606.66,586.49,580.14
29.9739,620,612.22,579.4,25.84,6.99,0,605.24,586.39,579.4
30.024,645,611.56,578.65,25.18,7.73,0,603.83,586.38,578.65
30.0742,662,611.04,577.9,24.54,8.6,0,602.44,586.5,577.9
30.1243,635,610.71,577.15,23.93,9.63,0,601.08,586.78,577.15
30.1744,627,610.6,576.4,23.34,10.86,0,599.74,587.26,576.4
30.2246,642,610.77,575.64,22.75,12.38,0,598.39,588.02,575.64
30.2747,607,611.24,574.88,22.18,14.17,0,597.06,589.05,574.88
30.3248,662,612.11,574.12,21.62,16.37,0,595.74,590.49,574.12
30.375,591,613.59,573.36,21.09,19.15,0,594.45,592.51,573.36
30.4251,603,615.9,572.59,20.57,22.73,0,593.16,595.32,572.59
30.4753,657,619.36,571.83,20.08,27.45,0,591.91,599.28,571.83
30.5254,634,624.49,571.06,19.61,33.82,0,590.67,604.88,571.06
30.5755,633,632.18,570.29,19.16,42.73,0,589.45,613.02,570.29
30.6257,641,643.97,569.52,18.73,55.73,0,588.25,625.25,569.52
30.6758,724,662.77,568.74,18.31,75.72,0,587.05,644.46,568.74
30.7259,646,694.46,567.97,17.91,108.58,0,585.88,676.55,567.97
30.7761,731,751.23,567.19,17.53,166.51,0,584.72,733.7,567.19
30.8262,865,858.3,566.41,17.16,274.72,0,583.57,841.13,566.41
30.8764,1118,1085.06,565.63,16.81,502.62,0,582.44,1068.25,565.63
30.9265,1527,1589.69,564.85,16.47,1008.37,0,581.32,1573.22,564.85
30.9766,2013,1973.75,564.07,16.15,1393.54,0,580.22,1957.61,564.07
31.0268,1744,1727.13,563.28,15.83,1148.01,0,579.11,1711.29,563.28
31.0769,1296,1330.64,562.5,15.53,752.61,0,578.03,1315.11,562.5
31.127,874,953.15,561.71,15.24,376.19,0,576.95,937.9,561.71
31.1772,819,780.48,560.92,14.97,204.59,0.01,575.89,765.51,560.93
31.2273,737,701.39,560.13,14.7,126.54,0.01,574.83,686.67,560.14
31.2774,624,659.59,559.34,14.44,85.78,0.02,573.78,645.12,559.36
31.3276,626,634.77,558.55,14.2,61.98,0.05,572.75,620.53,558.6
31.3777,608,618.67,557.76,13.96,46.89,0.07,571.72,604.65,557.83
31.4279,622,608.42,556.97,13.73,36.72,1.01,570.7,593.69,557.98
31.478,556,599.74,556.17,13.51,29.55,0.51,569.68,585.72,556.68
31.5281,576,594.25,555.38,13.3,24.3,1.28,568.68,579.68,556.66
31.5783,578,588.09,554.58,13.09,20.34,0.07,567.67,574.92,554.65
31.6284,597,583.99,553.78,12.9,17.29,0.02,566.68,571.07,553.8
31.6785,637,580.59,552.99,12.71,14.88,0.02,565.7,567.87,553.01
31.7287,749,577.69,552.19,12.53,12.95,0.02,564.72,565.14,552.21
31.7788,644,575.18,551.39,12.36,11.4,0.03,563.75,562.79,551.42
31.829,601,573.04,550.59,12.19,10.14,0.12,562.78,560.73,550.71
31.8791,556,572.03,549.79,12.03,9.04,1.17,561.82,558.83,550.96
31.9292,561,569.2,548.99,11.88,8.09,0.23,560.87,557.08,549.22
31.9794,553,567.43,548.19,11.74,7.3,0.2,559.93,555.49,548.39
32.0295,573,565.63,547.39,11.6,6.63,0.02,558.99,554.02,547.41
32.0796,561,564.11,546.59,11.46,6.05,0.01,558.05,552.64,546.6
32.1298,548,562.67,545.79,11.33,5.55,0.01,557.12,551.34,545.8
32.1799,553,561.31,544.99,11.21,5.11,0,556.2,550.1,544.99
32.2301,571,560,544.18,11.09,4.72,0,555.27,548.9,544.18
32.2802,553,558.75,543.38,10.98,4.38,0,554.36,547.76,543.38
32.3303,548,557.55,542.58,10.88,4.08,0.01,553.46,546.66,542.59
32.3805,498,556.39,541.78,10.78,3.82,0.01,552.56,545.6,541.79
32.4306,554,555.27,540.98,10.69,3.58,0.03,551.67,544.56,541.01
32.4807,595,554.17,540.17,10.6,3.37,0.03,550.77,543.54,540.2
32.5309,512,553.28,539.37,10.51,3.18,0.21,549.88,542.55,539.58
32.581,555,553.2,538.57,10.44,3.02,1.17,549.01,541.59,539.74
32.6312,532,551.39,537.77,10.38,2.87,0.37,548.15,540.64,538.14
32.6813,472,550.25,536.97,10.39,2.74,0.15,547.36,539.71,537.12
32.7314,508,549.33,536.16,10.52,2.63,0.02,546.68,538.79,536.18
32.7816,531,548.83,535.36,10.93,2.53,0.01,546.29,537.89,535.37
32.8317,485,548.97,534.56,11.95,2.46,0,546.51,537.02,534.56
32.8818,524,550.08,533.76,13.92,2.39,0,547.68,536.15,533.76
32.932,503,550.56,532.96,15.24,2.35,0,548.2,535.31,532.96
32.9821,498,548.61,532.16,14.11,2.33,0,546.27,534.49,532.16
33.0322,499,546.32,531.36,12.61,2.34,0,543.97,533.7,531.36
33.0824,504,544.61,530.57,11.66,2.38,0,542.23,532.95,530.57
33.1325,505,543.34,529.77,11.1,2.47,0,540.87,532.24,529.77
33.1827,564,542.35,528.97,10.74,2.64,0,539.71,531.61,528.97
33.2328,486,541.6,528.17,10.51,2.92,0,538.68,531.09,528.17
33.2829,492,541.12,527.38,10.35,3.39,0,537.73,530.77,527.38
33.3331,512,541.06,526.58,10.24,4.24,0,536.82,530.82,526.58
33.3832,523,541.71,525.79,10.16,5.76,0,535.95,531.55,525.79
33.4333,502,543.77,524.99,10.1,8.68,0,535.09,533.67,524.99
33.4835,533,549.54,524.2,10.06,15.27,0,534.26,539.47,524.2
33.5336,571,561.46,523.41,10.04,28,0,533.45,551.41,523.41
33.5838,559,563.29,522.62,10.04,30.63,0.01,532.66,553.25,522.63
33.6339,535,556.67,521.83,10.04,24.79,0.01,531.87,546.62,521.84
33.684,488,547.17,521.04,10.06,15.99,0.07,531.1,537.03,521.11
33.7342,507,539.36,520.25,10.09,8.61,0.41,530.34,528.86,520.66
33.7843,525,534.98,519.46,10.13,5.28,0.11,529.59,524.74,519.57
33.8344,500,532.64,518.68,10.18,3.71,0.07,528.86,522.39,518.75
33.8846,531,530.99,517.89,10.24,2.86,0.01,528.13,520.75,517.9
33.9347,440,529.76,517.11,10.31,2.34,0,527.42,519.45,517.11
33.9849,551,528.73,516.32,10.39,2.01,0,526.71,518.33,516.32
34.035,502,527.81,515.54,10.49,1.78,0,526.03,517.32,515.54
34.0851,483,526.97,514.76,10.59,1.61,0,525.35,516.37,514.76
34.1353,505,526.18,513.98,10.71,1.48,0,524.69,515.46,513.98
34.1854,487,525.44,513.2,10.84,1.39,0,524.04,514.59,513.2
34.2355,461,524.74,512.43,10.99,1.32,0,523.42,513.75,512.43
34.2857,496,524.06,511.65,11.15,1.26,0,522.8,512.91,511.65
34.3358,473,523.43,510.88,11.33,1.22,0,522.21,512.1,510.88
34.386,448,522.82,510.11,11.52,1.18,0,521.63,511.29,510.11
34.4361,475,522.24,509.34,11.74,1.16,0,521.08,510.5,509.34
34.4862,491,521.69,508.57,11.97,1.15,0,520.54,509.72,508.57
34.5364,494,521.17,507.8,12.23,1.15,0,520.03,508.95,507.8
34.5865,529,520.7,507.03,12.51,1.16,0,519.54,508.19,507.03
34.6366,468,520.26,506.27,12.81,1.17,0,519.08,507.44,506.27
34.6868,450,519.86,505.5,13.15,1.21,0,518.65,506.71,505.5
34.7369,511,519.52,504.74,13.52,1.26,0,518.26,506,504.74
34.787,509,519.23,503.98,13.92,1.33,0,517.9,505.31,503.98
34.8372,494,519.01,503.22,14.36,1.43,0,517.58,504.65,503.22
34.8873,507,518.89,502.47,14.85,1.57,0,517.32,504.04,502.47
34.9375,495,518.87,501.71,15.39,1.78,0,517.1,503.49,501.71
34.9876,524,519.02,500.96,15.98,2.08,0,516.94,503.04,500.96
35.0377,520,519.4,500.21,16.63,2.56,0,516.84,502.77,500.21
35.0879,514,520.23,499.46,17.35,3.35,0.07,516.81,502.81,499.53
35.138,554,521.58,498.71,18.16,4.7,0.01,516.87,503.41,498.72
35.1881,515,524.19,497.96,19.06,7.12,0.05,517.02,505.08,498.01
35.2383,551,529.39,497.22,20.07,12.1,0,517.29,509.32,497.22
35.2884,546,541.23,496.47,21.24,23.52,0,517.71,519.99,496.47
35.3386,589,552.28,495.73,22.62,33.92,0,518.35,529.65,495.73
35.3887,582,547.69,495,24.35,28.35,0,519.35,523.35,495
35.4388,499,542.84,494.26,26.76,21.83,0,521.02,516.09,494.26
35.489,499,536.34,493.52,30.81,12,0,524.33,505.52,493.52
35.5391,524,535.43,492.79,36.02,6.62,0,528.81,499.41,492.79
35.5892,516,533.07,492.06,36.79,4.22,0,528.85,496.28,492.06
35.6394,503,531.73,491.33,37.39,3.01,0,528.72,494.34,491.33
35.6895,513,532.65,490.6,39.72,2.32,0,530.32,492.92,490.6
35.7397,484,535.03,489.88,43.25,1.9,0,533.13,491.78,489.88
35.7898,457,538.59,489.16,47.82,1.62,0,536.98,490.78,489.16
35.8399,466,543.38,488.44,53.52,1.43,0,541.96,489.87,488.44
35.8901,489,549.64,487.72,60.63,1.29,0,548.35,489.01,487.72
35.9402,506,557.76,487,69.56,1.2,0,556.56,488.2,487
35.9903,559,568.39,486.29,80.97,1.12,0,567.26,487.41,486.29
36.0405,512,582.47,485.58,95.82,1.07,0,581.4,486.65,485.58
36.0906,544,601.51,484.87,115.6,1.04,0,600.47,485.91,484.87
36.1408,568,627.93,484.16,142.76,1.01,0,626.92,485.17,484.16
36.1909,601,665.78,483.45,181.33,1,0,664.78,484.45,483.45
36.241,665,721.78,482.75,238.04,1,0,720.79,483.75,482.75
36.2912,689,806.61,482.05,323.56,1,0,805.61,483.05,482.05
36.3413,811,939.96,481.35,457.59,1.02,0,938.94,482.37,481.35
36.3914,1054,1158.05,480.65,676.35,1.04,0,1157,481.69,480.65
36.4416,1458,1537.32,479.96,1056.29,1.08,0,1536.25,481.04,479.96
36.4917,2074,2141.42,479.27,1661.04,1.12,0,2140.31,480.39,479.27
36.5418,2686,2650.18,478.58,2170.43,1.18,0,2649.01,479.76,478.58
36.592,2630,2570,477.89,2090.85,1.25,0,2568.74,479.14,477.89
36.6421,2270,2185.86,477.21,1707.31,1.34,0,2184.52,478.55,477.21
36.6923,1773,1653.29,476.52,1175.31,1.46,0,1651.83,477.98,476.52
36.7424,1330,1216.35,475.84,738.89,1.61,0,1214.73,477.45,475.84
36.7925,966,955.85,475.17,478.87,1.81,0,954.04,476.98,475.17
36.8427,854,806.52,474.49,329.95,2.08,0,804.44,476.57,474.49
36.8928,768,716.55,473.82,240.29,2.45,0,714.11,476.27,473.82
